Repository: Yoway1994/ThinFilm

File: material/data.csv (part 1 of 6)
,Acrylic_k,Acrylic_SE,OC_SE,OC_k,ITO_SE,SiN_SE,SiO2_SE,Acrylic_wk,OC_wk,sodalime_w,sodalime_n,sodalime_wk,sodalime_k,ITO_2_w,ITO_2_n,ITO_2_wk,ITO_2_k,OC_LENS_n,OC_LENS_k,OC_LENS_w,OC_LENS_wk,OC_HRI_LENS_n,OC_HRI_LENS_k,OC_HRI_LENS_w,OC_HRI_LENS_wk,SiN_INFO_n,SiN_INFO_k,SiN_INFO_w,SiN_INFO_wk,ITO_INFO_n,ITO_INFO_k,ITO_INFO_w,ITO_INFO_wk,SiN_LENS_SE,ITO_LENS_SE,ITO_LENS_k,ITO_LENS_wk,SiO2_LENS_SE,SiO2_Nanya_n,SiO2_Nanya_k,SiO2_Nanya_w,SiO2_Nanya_wk,Nb2O5_Nanya_n,Nb2O5_Nanya_k,Nb2O5_Nanya_w,Nb2O5_Nanya_wk,ITO_Nanya_n,ITO_Nanya_k,ITO_Nanya_w,ITO_Nanya_wk,OC_Nanya_n,OC_Nanya_k,OC_Nanya_w,OC_Nanya_wk,SiO2_NSNT_SE,Corning1737_NSNT_SE,ITO1_Nanya_n,ITO1_Nanya_k,ITO1_Nanya_w,ITO1_Nanya_wk,ITO_LT_Nanya_n,ITO_LT_Nanya_k,ITO_LT_Nanya_w,ITO_LT_Nanya_wk,sodalime_Nanya_n,sodalime_Nanya_k,sodalime_Nanya_w,Unnamed: 68,Unnamed: 69,Nanya_sodalime_n,Nanya_sodalime_k,Nanya_sodalime_w,Nanya_sodalime_wk
0,0.025491392,2.373204252,3.01556936,0.026500732000000003,-18.20494516,2.406243551,0.643398916,276.56486110000003,295.6949887,0.31,1.5539233469999998,0.31,5e-05,0.401047791,2.06348,0.401047791,0.01245,1.7094,0.0,246.077,246.077,1.75673037,0.0,300.0,300.0,2.191,0.0,0.25,0.25,2.31717213,0.0,0.25157,0.25157,3.464791825,-16.16909098,0.0482,400.0,0.5932504670000001,1.501737626,0.028341346,330.0,330.0,2.503944724,0.025015709,330.0,330.0,2.005241511,0.06917925400000001,330.0,330.0,1.4891163,0.006656961,381.37625,381.37625,2.649001531,2.384764111,2.363521173,0.103094615,300,300,2.473709688,1.19688551,300,300,1.55277,0.0,300.0,,,1.5755709999999998,0.0,245.89743,245.89742999999999
1,0.024506539,0.041397838,0.43680385,0.024999989,37.54041568,0.025657379,-0.048043627,279.4918757,299.8604628,0.3529,1.544418816,0.32,1.3800000000000007e-05,0.402637024,2.0609900000000003,0.402637024,0.011971,1.7068,0.0,247.679,247.679,1.75531837,0.0,301.0,301.0,2.157,0.0,0.26,0.26,2.33168536,0.0,0.25316,0.25316,-0.108232354,12.10209544,0.04772244900000002,406.122449,0.5632560000000001,1.502030723,0.027779831,331.0,331.0,2.500961456,0.024972663,331.0,331.0,2.005873819,0.069525703,331.0,331.0,1.4887857,0.006640869000000001,382.54877,382.54877,8.573906424,-0.511146718,2.348184362,0.097445409,301,301,2.498753549,1.129759035,301,301,1.54942,0.0,310.0,,,1.574964,0.0,247.487381,247.487381
2,0.02316994,-0.573670527,6.0142060960000014,0.024343429,21.84989348,-1.325906173,-0.319364245,283.20702630000005,301.9993668,0.3958,1.537794371,0.33,6.28e-06,0.4042262270000001,2.05855,0.4042262270000001,0.011515,1.7024,0.0,249.28,249.28,1.75375941,0.0,302.0,302.0,2.129,0.0,0.27,0.27,2.34626565,0.0,0.25475,0.25475,-0.969854126,-0.328194027,0.047244898,412.244898,0.002494054,1.502309238,0.027234983,332.0,332.0,2.497997395,0.024928381,332.0,332.0,2.006439995,0.069869747,332.0,332.0,1.4884583,0.006624816,383.72852,383.72852,-5.179562431,-0.612533286,2.333990735,0.092272757,302,302,2.518018113,1.064867977,302,302,1.54643,0.0,320.0,,,1.574358,0.0,249.077316,249.07731600000002
3,0.022067848,-1.91711523,-1.334833441,0.023147549,4.44979184,-0.093656342,0.090130984,286.5843138,305.8269019,0.4387,1.532976444,0.34,2.71e-06,0.40581543,2.056157,0.40581543,0.011082,1.6982,0.0,250.882,250.882,1.75207765,0.0,303.0,303.0,2.105,0.0,0.28,0.28,2.36067795,0.0,0.25634,0.25634,-0.018208574,18.11542546,0.046767347,418.3673469,0.560276523,1.502573872,0.026706242,333.0,333.0,2.4950524030000003,0.024882906,333.0,333.0,2.006941839,0.07021129400000001,333.0,333.0,1.4881338,0.006608802,384.91556,384.91556,-1.159289219,0.028608309,2.320835769,0.08752376699999999,303,303,2.532197994,1.002696802,303,303,1.54273,0.0,334.1,,,1.573753,0.0,250.667236,250.66723599999997
4,0.020895419,-0.030723886,-0.144466462,0.022022031,-0.143835762,-0.055972486,-0.073007589,290.4118236,309.76689760000005,0.4816,1.5293470969999998,0.35,1.12e-06,0.407404633,2.053809,0.407404633,0.010669,1.6951,0.0,252.483,252.483,1.75029643,0.0,304.0,304.0,2.085,0.0,0.29,0.29,2.37467908,0.0,0.25793,0.25793,1.465627358,0.008528475,0.046289796,424.4897959,0.002502967,1.502825286,0.026193067,334.0,334.0,2.492126344,0.024836281,334.0,334.0,2.007381104,0.070550254,334.0,334.0,1.4878123,0.006592826,386.11,386.11,-0.173153379,4.928474252,2.308626089,0.083152767,304,304,2.541984878,0.94356848,304,304,1.53917,0.0,350.0,,,1.57315,0.0,252.25717200000003,252.25717200000003
5,0.019769911,1.7192928580000002,0.79008414,0.020919959,17.34133403,1.6417441730000002,1.402739063,294.5768924,313.5943314,0.5245,1.52653023,0.36,5.420000000000001e-07,0.408993835,2.051504,0.408993835,0.010277,1.693,0.0,254.085,254.085,1.74843783,0.0,305.0,305.0,2.067,0.0,0.3,0.3,2.38802531,0.0,0.25952,0.25952,0.503350352,-13.69257619,0.045812245,430.6122449,0.557947385,1.5030641000000002,0.025694931,335.0,335.0,2.489219081,0.024788546,335.0,335.0,2.007759494,0.070886537,335.0,335.0,1.4874938,0.006576889,387.31183,387.31183,0.665826841,0.444681934,2.297278064,0.079120144,305,305,2.548038176,0.88766884,305,305,1.53627,0.0,365.0,,,1.572548,0.0,253.847092,253.847092
6,0.019136809,-0.015173069,-0.41023708,0.020028946,0.022553617,0.025630849,0.0075657,296.8283076,317.1964641,0.5674,1.524286299,0.37,4.06e-07,0.410583008,2.04924,0.410583008,0.009903,1.6901,0.0,255.686,255.686,1.7465223,0.0,306.0,306.0,2.051,0.0,0.31,0.31,2.40048438,0.0,0.26112,0.26112,0.047192786,-0.546183448,0.045334694,436.73469389999985,0.002489848,1.503290895,0.025211324,336.0,336.0,2.486330478,0.024739742,336.0,336.0,2.008078672,0.071220057,336.0,336.0,1.4871781000000002,0.006560991,388.52118,388.52118,1.480079027,-1.086588099,2.2867166080000003,0.075391396,306,306,2.550966144,0.8350726829999999,306,306,1.53539,0.0,370.0,,,1.571949,0.0,255.437012,255.437012
7,0.01840994,,,0.019184827,,,,299.9801168,320.573473,0.6103,1.522456865,0.38,5.939999999999999e-07,0.41217218,2.047016,0.41217218,0.009547,1.6865,0.0,257.288,257.288,1.74456844,0.0,307.0,307.0,2.037,0.0,0.32,0.32,2.41184546,0.0,0.26271,0.26271,,,0.044857143,442.85714289999993,,1.503506219,0.024741751,337.0,337.0,2.483460402,0.024689909,337.0,337.0,2.008340253,0.07155073099999999,337.0,337.0,1.4868655000000002,0.006545131,389.73813,389.73813,,,2.276874157,0.071936353,307,307,2.551315605,0.785768824,307,307,1.53374,0.0,380.0,,,1.571352,0.0,257.026917,257.02691699999997
8,0.017472033,,,0.01836417,,,,303.8073733,324.1755297,0.6532,1.520933742,0.39,2.8300000000000003e-07,0.413761383,2.04483,0.413761383,0.009208,1.6826,0.0,258.889,258.889,1.74259284,0.0,308.0,308.0,2.025,0.0,0.33,0.33,2.42192779,0.0,0.2643,0.2643,,,0.044379592,448.9795918,,1.5037105869999998,0.024285732,338.0,338.0,2.480608719,0.024639085,338.0,338.0,2.008545812,0.071878477,338.0,338.0,1.4865556999999998,0.0065293090000000005,390.9627,390.9627,,,2.2676897780000003,0.06872853400000001,308,308,2.549568181,0.739682429,308,308,1.53224,0.0,390.0,,,1.570758,0.0,258.616821,258.616821
9,0.016487249,,,0.017520072,,,,308.1973633,328.0026849,0.6961,1.519641015,0.4,2.05e-07,0.415350525,2.04268,0.415350525,0.008884999999999999,1.6796,0.0,260.49,260.49,1.74060999,0.0,309.0,309.0,2.014,0.0,0.34,0.34,2.43058781,0.0,0.26589,0.26589,,,0.043902041,455.1020408,,1.503904484,0.023842803,339.0,339.0,2.477775297,0.024587308,339.0,339.0,2.0086968780000003,0.072203214,339.0,339.0,1.486249,0.006513525,392.195,392.195,,,2.25910841,0.065744618,309,309,2.546141079,0.696693901,309,309,1.53085,0.0,400.0,,,1.570166,0.0,260.206726,260.206726
10,0.01561972,,,0.016793214,,,,312.47469,331.3795671000001,0.7390000000000001,1.518524145,0.41,2.18e-07,0.416939636,2.040565,0.416939636,0.008577,1.6769,0.0,262.092,262.092,1.73863234,0.0,310.0,310.0,2.004,0.0,0.35,0.35,2.43772396,0.0,0.26748,0.26748,,,0.04342449,461.2244898,,1.504088366,0.023412516,340.0,340.0,2.474960005,0.024534616,340.0,340.0,2.008794944,0.072524867,340.0,340.0,1.485945,0.00649778,393.43512,393.43512,,,2.251080201,0.06296399400000001,310,310,2.54139079,0.656654186,310,310,1.53023,0.0,404.7,,,1.569577,0.0,261.7966,261.7966
11,0.014588068,,,0.016066371,,,,317.6524867,335.0940591,0.7819,1.517543129,0.42,2.28e-07,0.418528809,2.038484,0.418528809,0.008284,1.6749,0.0,263.693,263.693,1.73667032,0.0,311.0,311.0,1.995,0.0,0.36,0.36,2.44327819,0.0,0.26907,0.26907,,,0.042946939,467.3469388,,1.5042626630000002,0.022994438,341.0,341.0,2.472162712,0.024481045,341.0,341.0,2.008841461,0.072843361,341.0,341.0,1.4856439,0.0064820730000000005,394.68307,394.68307,,,2.243559932,0.06036839099999999,311,311,2.535618427,0.619396741,311,311,1.52839,0.0,420.0,,,1.568991,0.0,263.386505,263.386505
12,0.0137909,,,0.015011273,,,,322.042274,340.38441760000006,0.8248,1.5166680890000002,0.43,2.4e-07,0.42011792,2.036436,0.42011792,0.008004,1.6727,0.0,265.295,265.295,1.73473245,0.0,312.0,312.0,1.987,0.0,0.37,0.37,2.44723468,0.0,0.27067,0.27067,,,0.042469388,473.46938780000005,,1.504427781,0.02258815,342.0,342.0,2.469383289,0.024426632,342.0,342.0,2.008837842,0.07315862299999999,342.0,342.0,1.4853456,0.006466404,395.939,395.939,,,2.236506516,0.057941562,312,312,2.529075824,0.584746596,312,312,1.52669,0.0,435.8,,,1.568409,0.0,264.976379,264.976379
13,0.013134435,,,0.014284467,,,,326.2068363,344.8866656,0.8677,1.515876346,0.44,2.34e-07,0.421707092,2.03442,0.421707092,0.007737000000000002,1.6705,0.0,266.896,266.896,1.73282552,0.0,313.0,313.0,1.98,0.0,0.38,0.38,2.4496167,0.0,0.27226,0.27226,,,0.041991837,479.5918367,,1.5045841030000002,0.022193249,343.0,343.0,2.466621607,0.02437141,343.0,343.0,2.008785462,0.07347058299999999,343.0,343.0,1.4850502,0.006450772,397.2029,397.2029,,,2.229882561,0.05566902,313,313,2.521971746,0.552527006,313,313,1.52443,0.0,460.0,,,1.5678299999999998,0.0,266.566223,266.566223
14,0.012266959,,,0.013346661,,,,331.6095288,350.8521169,0.9106,1.515150433,0.45,1.93e-07,0.423296143,2.032434,0.423296143,0.007481999999999998,1.6678,0.0,268.497,268.497,1.73095473,0.0,314.0,314.0,1.973,0.0,0.39,0.39,2.4504812,0.0,0.27385,0.27385,,,0.041514286,485.7142857,,1.5047319890000002,0.021809346,344.0,344.0,2.46387754,0.024315414,344.0,344.0,2.008685659,0.073779174,344.0,344.0,1.4847576999999998,0.006435178000000001,398.4749,398.4749,,,2.223653984,0.053537813,314,314,2.514477861,0.522564151,314,314,1.52141,0.0,500.0,,,1.567254,0.0,268.156067,268.156067
15,0.011469855,,,0.012619882,,,,337.34975489999994,355.9170477,0.9535,1.514476723,0.46,1.67e-07,0.424885254,2.030478,0.424885254,0.007239,1.6661,0.0,270.099,270.099,1.72912385,0.0,315.0,315.0,1.967,0.0,0.4,0.4,2.44991257,0.0,0.27544,0.27544,,,0.041036735,491.8367347,,1.504871781,0.021436065,345.0,345.0,2.461150961,0.024258678,345.0,345.0,2.008539737,0.07408433,345.0,345.0,1.4844678999999998,0.006419622,399.75513,399.75513,,,2.217789671,0.051536329000000006,315,315,2.506734234,0.49469033,315,315,1.51872,0.0,546.1,,,1.566682,0.0,269.745911,269.745911
16,0.010743108,,,0.012057203999999998,,,,343.08990510000007,359.63136230000015,0.9964,1.5138444569999998,0.47,1.7e-07,0.426474365,2.028551,0.426474365,0.007006999999999999,1.6644,0.0,271.7,271.7,1.72733547,0.0,316.0,316.0,1.961,0.0,0.41,0.41,2.44801587,0.0,0.27703,0.27703,,,0.040559184,497.9591837,,1.5050038019999998,0.021073043,346.0,346.0,2.458441745,0.024201234,346.0,346.0,2.008348964,0.074385989,346.0,346.0,1.4841808,0.006404104,401.04355,401.04355,,,2.2122611830000003,0.049654135,316,316,2.498854246,0.468746011,316,316,1.51712,0.0,580.0,,,1.566114,0.0,271.335754,271.335754
17,0.009992918,,,0.011260142,,,,349.0551538,366.2718811,1.039,1.513249144,0.48,1.68e-07,0.428063416,2.026651,0.428063416,0.006786,1.6633,0.0,273.301,273.301,1.7255911,0.0,317.0,317.0,1.956,0.0,0.42,0.42,2.4449101000000004,0.0,0.27862,0.27862,,,0.040081633,504.0816327,,1.5051283569999998,0.020719933,347.0,347.0,2.455749766,0.024143114,347.0,347.0,2.008114575,0.074684091,347.0,347.0,1.4838965,0.006388623,402.34036,402.34036,,,2.207042491,0.04788183,317,317,2.490928917,0.444581016,317,317,1.51554,0.0,620.0,,,1.565549,0.0,272.925598,272.925598
18,0.009242766,,,0.010580283,,,,355.8081585,371.6743709,1.082,1.512674206,0.49,1.55e-07,0.429652496,2.024778,0.429652496,0.006573999999999999,1.6628,0.0,274.903,274.903,1.72389139,0.0,318.0,318.0,1.952,0.0,0.43,0.43,2.44072204,0.0,0.28022,0.28022,,,0.039604082,510.20408160000005,,1.505245736,0.020376397,348.0,348.0,2.453074901,0.024084348,348.0,348.0,2.0078377730000003,0.074978577,348.0,348.0,1.4836148999999998,0.00637318,403.6455,403.6455,,,2.202109739,0.046210932,318,318,2.483030631,0.422055098,318,318,1.51421,0.0,660.0,,,1.5649879999999998,0.0,274.515411,274.515411
19,0.008398895,,,0.00973637,,,,364.4743861,379.440306,1.125,1.512119704,0.5,1.49e-07,0.431241516,2.0229310000000003,0.431241516,0.006372,1.6619,0.0,276.504,276.504,1.72223629,0.0,319.0,319.0,1.947,0.0,0.44,0.44,2.43558114,0.0,0.28181,0.28181,,,0.039126531,516.3265306,,1.505356212,0.020042113,349.0,349.0,2.450417028,0.024024968,349.0,349.0,2.007519726,0.075269392,349.0,349.0,1.4833361,0.006357774,404.9592,404.9592,,,2.197441042,0.044633764000000006,319,319,2.47521633,0.4010380670000001,319,319,1.51306,0.0,700.0,,,1.564432,0.0,276.105194,276.105194
20,0.007601965,,,0.00912692,,,,373.928319,385.9680855,1.168,1.511580989,0.51,1.5e-07,0.432830566,2.02111,0.432830566,0.006179,1.6609,0.0,278.105,278.105,1.72062518,0.0,320.0,320.0,1.943,0.0,0.45,0.45,2.42961505,0.0,0.2834,0.2834,,,0.03864898,522.4489796,,1.505460045,0.019716768,350.0,350.0,2.447776025,0.023965003,350.0,350.0,2.007161576,0.07555648200000001,350.0,350.0,1.48306,0.006342405,406.2815,406.2815,,,2.193016299,0.043143368,320,320,2.4675302130000003,0.381409624,320,320,1.50669,0.0,1060.0,,,1.563879,0.0,277.695007,277.695007
21,0.006734774000000001,,,0.008564338000000001,,,,385.4079862,391.7080584,1.211,1.5110542269999998,0.52,1.58e-07,0.434419586,2.019313,0.434419586,0.005995,1.6596,0.0,279.706,279.706,1.71905698,0.0,321.0,321.0,1.939,0.0,0.46,0.46,2.42294624,0.0,0.28499,0.28499,,,0.038171429,528.5714286,,1.505557483,0.019400063,351.0,351.0,2.445151771,0.023904481,351.0,351.0,2.006764429,0.075839797,351.0,351.0,1.4827865,0.006327074,407.6124,407.6124,,,2.188817027,0.041733421,321,321,2.460006005,0.363058993,321,321,1.50091,0.0,1529.6,,,1.563331,0.0,279.28476,279.28476
22,0.005891088,,,0.008142446999999999,,,,398.0129938,396.9977331,1.254,1.510536226,0.53,1.7699999999999996e-07,0.436008545,2.0175400000000003,0.436008545,0.005819,1.6586,0.0,281.307,281.307,1.71753032,0.0,322.0,322.0,1.936,0.0,0.47,0.47,2.41568999,0.0,0.28658,0.28658,,,0.037693878,534.6938776000002,,1.505648759,0.019091707,352.0,352.0,2.442544146,0.023843431,352.0,352.0,2.006329366,0.076119288,352.0,352.0,1.4825158,0.006311779,408.9521,408.9521,,,2.184826216,0.040398173,322,322,2.45266886,0.345884426,322,322,1.49495,0.0,1970.1,,,1.562786,0.0,280.874542,280.874542
23,0.005258408000000001,,,0.007603364,,,,409.2673345,403.7505097,1.297,1.510024316,0.54,1.99e-07,0.437597565,2.015789,0.437597565,0.005651,1.6577,0.0,282.909,282.909,1.71604359,0.0,323.0,323.0,1.933,0.0,0.48,0.48,2.40795253,0.0,0.28818,0.28818,,,0.037216327,540.8163265,,1.505734095,0.018791423,353.0,353.0,2.439953031,0.02378188,353.0,353.0,2.005857438,0.07639491,353.0,353.0,1.4822476999999998,0.006296522,410.3006,410.3006,,,2.181028197,0.039132379,323,323,2.445536942,0.329792643,323,323,1.48921,0.0,2325.4,,,1.562246,0.0,282.464294,282.464294
24,0.004836686,,,0.007158079,,,,418.1581794,410.278112,1.34,1.5095162480000002,0.55,2.2e-07,0.439186523,2.014062,0.439186523,0.00549,1.6567,0.0,284.51,284.51,1.71459503,0.0,324.0,324.0,1.93,0.0,0.49,0.49,2.3998302,0.0,0.28977,0.28977,,,0.036738776,546.9387755,,1.505813704,0.018498943,354.0,354.0,2.437378307,0.023719855,354.0,354.0,2.005349667,0.07666661799999999,354.0,354.0,1.4819822,0.006281301,411.65802,411.65802,,,2.177408523,0.037931249,324,324,2.4386227380000003,0.314698237,324,324,,,,,,1.56171,0.0,284.054016,284.054016
25,0.004180690999999999,,,0.006665927,,,,432.3384962,417.5935209,1.383,1.5090101180000002,0.56,2.53e-07,0.4407754820000001,2.012356,0.4407754820000001,0.005336,1.6559,0.0,286.111,286.111,1.71318279,0.0,325.0,325.0,1.927,0.0,0.5,0.5,2.39140949,0.0,0.29136,0.29136,,,0.036261224,553.0612245,,1.5058877869999998,0.018214008,355.0,355.0,2.434819858,0.023657381,355.0,355.0,2.00480705,0.076934372,355.0,355.0,1.4817194,0.006266116,413.0245,413.0245,,,2.17395386,0.036790401,325,325,2.431934147,0.300523078,325,325,,,,,,1.561178,0.0,285.643738,285.643738
26,0.003759201,,,0.006103456,,,,446.1809501,425.6967617,1.425,1.508516073,0.57,3.05e-07,0.44236441,2.010671,0.44236441,0.005188,1.655,0.0,287.712,287.712,1.71180503,0.0,326.0,326.0,1.925,0.0,0.51,0.51,2.38276689,0.0,0.29295,0.29295,,,0.035783672999999995,559.1836735,,1.505956535,0.017936372,356.0,356.0,2.432277567,0.023594484,356.0,356.0,2.004230556,0.077198131,356.0,356.0,1.481459,0.00625097,414.4,414.4,,,2.170651899,0.03570582,326,326,2.425475374,0.287195725,326,326,,,,,,1.560651,0.0,287.233459,287.233459
27,0.003150369,,,0.005681676,,,,465.8755082,433.3497043,1.4680000000000002,1.508009224,0.58,3.56e-07,0.443953308,2.009007,0.443953308,0.005048,1.6538,0.0,289.313,289.313,1.71045988,0.0,327.0,327.0,1.923,0.0,0.52,0.52,2.37396931,0.0,0.29454,0.29454,,,0.035306122,565.3061223999998,,1.506020132,0.017665793,357.0,357.0,2.429751319,0.023531189,357.0,357.0,2.0036211280000003,0.077457861,357.0,357.0,1.4812014,0.006235858,415.78476,415.78476,,,2.167491259,0.034673823,327,327,2.419247674,0.274650868,327,327,,,,,,1.560128,0.0,288.8231810000001,288.82318100000003
28,0.002799194,,,0.005049043,,,,478.8175935,445.6168742,1.511,1.5075001330000002,0.59,4e-07,0.445542236,2.007362,0.445542236,0.004913,1.6517,0.0,290.914,290.914,1.70914554,0.0,328.0,328.0,1.921,0.0,0.53,0.53,2.3650748,0.0,0.29614,0.29614,,,0.034828571,571.4285714,,1.506078752,0.017402043,358.0,358.0,2.4272409980000003,0.023467519,358.0,358.0,2.002979687,0.077713525,358.0,358.0,1.4809463,0.006220785,417.17877,417.17877,,,2.16446142,0.033691022,328,328,2.413249958,0.2628288,328,328,,,,,,1.559609,0.0,290.412842,290.412842
29,0.002448277,,,0.004650795,,,,497.2739707,454.9578399,1.554,1.506987768,0.6,4.55e-07,0.447131104,2.005738,0.447131104,0.004784,1.6498,0.0,292.515,292.515,1.70786028,0.0,329.0,329.0,1.919,0.0,0.54,0.54,2.35613305,0.0,0.29773,0.29773,,,0.03435102,577.5510204,,1.506132561,0.017144898999999998,359.0,359.0,2.424746491,0.023403498,359.0,359.0,2.002307126,0.077965093,359.0,359.0,1.4806937,0.006205746999999999,418.58218,418.58218,,,2.1615526430000003,0.032754301,329,329,2.407479291,0.251674921,329,329,,,,,,1.559095,0.0,292.002502,292.002502
30,0.002050498,,,0.004276046,,,,516.6306911,465.3116095,1.597,1.50647123,0.61,5.22e-07,0.448719971,2.004132,0.448719971,0.004661,1.6478,0.0,294.117,294.117,1.70660246,0.0,330.0,330.0,1.917,0.0,0.55,0.55,2.34718664,0.0,0.29932,0.29932,,,0.033873469,583.6734694,,1.506181719,0.016894149,360.0,360.0,2.422267685,0.023339148,360.0,360.0,2.001604317,0.078212534,360.0,360.0,1.4804436,0.006190746,419.99506,419.99506,,,2.158755912,0.031860786,330,330,2.401931304,0.241139283,330,330,,,,,,1.558585,0.0,293.592163,293.59216299999997
31,0.0017465279999999998,,,0.003877892,,,,535.9873102,476.6782336,1.64,1.505949739,0.62,5.970000000000001e-07,0.4503087770000001,2.002544,0.4503087770000001,0.004543,1.6455,0.0,295.718,295.718,1.7053705,0.0,331.0,331.0,1.915,0.0,0.56,0.56,2.33827137,0.0,0.30091,0.30091,,,0.033395918,589.7959183999999,,1.506226378,0.016649587,361.0,361.0,2.419804468,0.023274491,361.0,361.0,2.000872107,0.07845582200000001,361.0,361.0,1.4801961,0.00617578,421.41754,421.41754,,,2.156062873,0.031007828,331,331,2.396600523,0.231176171,331,331,,,,,,1.558079,0.0,295.181824,295.181824
32,0.0015130360000000002,,,0.003386178,,,,557.9321944,493.3341776,1.683,1.5054226119999998,0.63,6.909999999999999e-07,0.451897614,2.0009740000000003,0.451897614,0.00443,1.6437,0.0,297.319,297.319,1.70416296,0.0,332.0,332.0,1.913,0.0,0.57,0.57,2.32941721,0.0,0.3025,0.3025,,,0.032918367000000004,595.9183673,,1.506266682,0.016411016,362.0,362.0,2.417356728,0.023209548,362.0,362.0,2.000111323,0.07869493,362.0,362.0,1.479951,0.006160852,422.84967,422.84967,,,2.153465782,0.030192974,332,332,2.391480646,0.221743718,332,332,,,,,,1.557579,0.0,296.771423,296.77142299999997
33,0.0013261470000000002,,,0.002988215,,,,573.4624435,508.7521181,1.726,1.504889251,0.64,7.75e-07,0.45348642,1.999421,0.45348642,0.004322,1.6419,0.0,298.92,298.92,1.70297849,0.0,333.0,333.0,1.912,0.0,0.58,0.58,2.32064883,0.0,0.30409,0.30409,,,0.032440816000000004,602.0408163,,1.506302772,0.016178245,363.0,363.0,2.414924355,0.023144341,363.0,363.0,1.999322769,0.078929835,363.0,363.0,1.4797086000000002,0.006145959,424.2915,424.2915,,,2.150957457,0.029413959,333,333,2.386564765,0.212803554,333,333,,,,,,1.557082,0.0,298.361023,298.361023
34,0.001139945,,,0.002730753,,,,603.6224465,519.6684438999998,1.769,1.504349128,0.65,8.37e-07,0.455075195,1.997886,0.455075195,0.004218,1.6404,0.0,300.521,300.521,1.70181583,0.0,334.0,334.0,1.91,0.0,0.59,0.59,2.31198686,0.0,0.30569,0.30569,,,0.031963265,608.1632653,,1.5063347809999998,0.01595109,364.0,364.0,2.4125072380000003,0.023078889,364.0,364.0,1.998507227,0.079160518,364.0,364.0,1.4794685,0.006131101999999999,425.74326,425.74326,,,2.148531235,0.028668681,334,334,2.38184554,0.204320491,334,334,,,,,,1.55659,0.0,299.950623,299.950623
35,0.0009066,,,0.0024499870000000003,,,,628.7183546,533.7358188999998,1.812,1.503801779,0.66,9.11e-07,0.456663971,1.996366,0.456663971,0.004118999999999999,1.639,0.0,302.122,302.122,1.70067383,0.0,335.0,335.0,1.909,0.0,0.6,0.6,2.30344754,0.0,0.30728,0.30728,,,0.031485714,614.2857142999999,,1.506362835,0.015729376,365.0,365.0,2.41010527,0.023013212,365.0,365.0,1.99766546,0.079386958,365.0,365.0,1.4792308,0.006116281,427.20502,427.20502,,,2.146180929,0.027955193,335,335,2.377315351,0.196262228,335,335,,,,,,1.556102,0.0,301.540192,301.540192
36,0.000766996,,,0.0021928,,,,652.351186,550.5040462999998,1.854,1.503259789,0.67,1.01e-06,0.458252686,1.994863,0.458252686,0.004024,1.6378,0.0,303.723,303.723,1.69955142,0.0,336.0,336.0,1.908,0.0,0.61,0.61,2.29504418,0.0,0.30887,0.30887,,,0.031008163,620.4081633,,1.506387059,0.015512931,366.0,366.0,2.407718341,0.022947329,366.0,366.0,1.99679821,0.07960914,366.0,366.0,1.4789956,0.006101496,428.67682,428.67682,,,2.143900796,0.027271685,336,336,2.37296641,0.188599099,336,336,,,,,,1.555619,0.0,303.12973,303.12973
37,0.00069751,,,0.001865415,,,,670.9197958,570.6484467,1.897,1.502696989,0.68,1.1e-06,0.4598414000000001,1.993375,0.4598414000000001,0.003934,1.6361,0.0,305.324,305.324,1.69844763,0.0,337.0,337.0,1.907,0.0,0.62,0.62,2.28678728,0.0,0.31046,0.31046,,,0.030530612,626.5306122000002,,1.50640757,0.015301593,367.0,367.0,2.405346345,0.022881258,367.0,367.0,1.995906201,0.079827049,367.0,367.0,1.4787627,0.006086746,430.15878,430.15878,,,2.1416855,0.026616477000000003,337,337,2.368790856,0.181303827,337,337,,,,,,1.55514,0.0,304.719269,304.719269
38,0.000557758,,,0.001678647,,,,691.4016033,588.7670369,1.94,1.502125867,0.69,1.16e-06,0.461430084,1.991902,0.461430084,0.003847,1.6349,0.0,306.9240000000001,306.9240000000001,1.69736156,0.0,338.0,338.0,1.905,0.0,0.63,0.63,2.27868456,0.0,0.31205,0.31205,,,0.030053061,632.6530612,,1.50642448,0.015095204,368.0,368.0,2.402989175,0.022815017000000003,368.0,368.0,1.994990135,0.08004067299999999,368.0,368.0,1.4785323,0.0060720340000000005,431.65097,431.65097,,,2.139530083,0.025988004,338,338,2.364780829,0.174351318,338,338,,,,,,1.554665,0.0,306.308777,306.308777
39,0.000534939,,,0.001468465,,,,704.9060168999997,607.6734084,1.983,1.501546132,0.7,1.23e-06,0.463018738,1.990445,0.463018738,0.003764,1.6339,0.0,308.525,308.525,1.69629241,0.0,339.0,339.0,1.904,0.0,0.64,0.64,2.27074208,0.0,0.31365,0.31365,,,0.02957551,638.7755102000001,,1.506437899,0.014893611,369.0,369.0,2.400646725,0.022748623,369.0,369.0,1.994050699,0.08025,369.0,369.0,1.4783043,0.006057355,433.15366,433.15366,,,2.137429936,0.025384807,339,339,2.360928529,0.16771846199999998,339,339,,,,,,1.554195,0.0,307.898285,307.898285
40,0.000488948,,,0.001258393,,,,724.3748939,628.9430477999998,2.026,1.500957522,0.71,1.35e-06,0.464607361,1.989001,0.464607361,0.003684,1.6336,0.0,310.126,310.126,1.69523941,0.0,340.0,340.0,1.903,0.0,0.65,0.65,2.26296411,0.0,0.31524,0.31524,,,0.029097959,644.8979592000002,,1.50644793,0.014696667,370.0,370.0,2.39831889,0.022682093,370.0,370.0,1.99308856,0.080455024,370.0,370.0,1.4780786,0.006042712,434.6668,434.6668,,,2.135380775,0.024805527,340,340,2.35722626,0.16138396300000002,340,340,,,,,,1.553729,0.0,309.4877620000001,309.48776200000003
41,0.000419595,,,0.001095426,,,,745.7569179999997,654.4890262,2.069,1.500359805,0.72,1.47e-06,0.466195984,1.987571,0.466195984,0.003608,1.6339,0.0,311.7270000000001,311.7270000000001,1.69420189,0.0,341.0,341.0,1.902,0.0,0.66,0.66,2.25535349,0.0,0.31683,0.31683,,,0.028620408,651.0204082,,1.506454675,0.014504232,371.0,371.0,2.396005566,0.022615443,371.0,371.0,1.99210437,0.080655737,371.0,371.0,1.4778553,0.006028105,436.19052,436.19052,,,2.133378616,0.024248897,341,341,2.353666466,0.15532818199999998,341,341,,,,,,1.553268,0.0,311.077209,311.077209
42,0.000396929,,,0.000979369,,,,762.524892,680.1474905,2.112,1.499752769,0.73,1.59e-06,0.467784576,1.986155,0.467784576,0.003535,1.6342,0.0,313.328,313.328,1.69317922,0.0,342.0,342.0,1.901,0.0,0.67,0.67,2.24791192,0.0,0.31842,0.31842,,,0.028142857,657.1428571,,1.50645823,0.01431617,372.0,372.0,2.393706649,0.022548689,372.0,372.0,1.99109876,0.080852135,372.0,372.0,1.4776343,0.006013533000000001,437.725,437.725,,,2.131419752,0.023713729,342,342,2.350241757,0.149532992,342,342,,,,,,1.5528110000000002,0.0,312.666656,312.666656
43,0.000351017,,,0.000933114,,,,783.6818176,693.9895391,2.155,1.499136224,0.74,1.71e-06,0.469373138,1.984752,0.469373138,0.003465,1.6337,0.0,314.9290000000001,314.9290000000001,1.69217082,0.0,343.0,343.0,1.9,0.0,0.68,0.68,2.24064001,0.0,0.32001,0.32001,,,0.027665306,663.2653061000002,,1.5064586880000002,0.014132348,373.0,373.0,2.391422036,0.022481846,373.0,373.0,1.990072349,0.081044215,373.0,373.0,1.4774157,0.005998996,439.27032,439.27032,,,2.129500738,0.023198916,343,343,2.346944929,0.143981653,343,343,,,,,,1.552358,0.0,314.256073,314.256073
44,0.000328415,,,0.0007700469999999999,,,,801.8002305,717.3973227000001,2.198,1.49851,0.75,1.83e-06,0.47096167,1.983362,0.47096167,0.0033979999999999995,1.6324,0.0,316.529,316.529,1.69117617,0.0,344.0,344.0,1.9,0.0,0.69,0.69,2.23353796,0.0,0.32161,0.32161,,,0.027187755,669.3877551,,1.506456139,0.013952641000000002,374.0,374.0,2.389151626,0.022414928,374.0,374.0,1.989025737,0.081231977,374.0,374.0,1.4771993,0.005984495,440.82657,440.82657,,,2.127618364,0.022703421,344,344,2.343768978,0.138658697,344,344,,,,,,1.551909,0.0,315.845459,315.845459
45,0.000282619,,,0.00067713,,,,825.4329606000001,736.4161042000003,2.241,1.497873941,0.76,1.96e-06,0.472550201,1.981985,0.472550201,0.003334,1.6312,0.0,318.13,318.13,1.69019477,0.0,345.0,345.0,1.899,0.0,0.7,0.7,2.22660502,0.0,0.3232,0.3232,,,0.026710204,675.5102041,,1.50645067,0.013776927,375.0,375.0,2.386895316,0.022347951,375.0,375.0,1.987959509,0.081415422,375.0,375.0,1.4769852,0.0059700280000000005,442.3939,442.3939,,,2.125769649,0.02222627,345,345,2.340707106,0.13354982,345,345,,,,,,1.551465,0.0,317.434845,317.434845
46,,,,0.000607808,,,,,758.4733476,2.283,1.497243046,0.77,2.09e-06,0.474138672,1.98062,0.474138672,0.003272,1.6293,0.0,319.731,319.731,1.68922619,0.0,346.0,346.0,1.898,0.0,0.71,0.71,2.21984006,0.0,0.32479,0.32479,,,0.026232653,681.6326531000002,,1.506442364,0.013605087,376.0,376.0,2.384653007,0.022280927,376.0,376.0,1.986874237,0.081594553,376.0,376.0,1.4767734,0.005955596999999999,443.97235,443.97235,,,2.123951815,0.021766553,346,346,2.337752731,0.128641791,346,346,,,,,,1.551025,0.0,319.0242,319.0242
47,,,,0.000561469,,,,,770.5148111000003,2.326,1.496587146,0.78,2.21e-06,0.475727112,1.979266,0.475727112,0.003214,1.6278,0.0,321.332,321.332,1.6882700000000002,0.0,347.0,347.0,1.897,0.0,0.72,0.72,2.21324163,0.0,0.32638,0.32638,,,0.025755102,687.755102,,1.506431302,0.013437009,377.0,377.0,2.382424599,0.022213871,377.0,377.0,1.985770476,0.081769374,377.0,377.0,1.4765638,0.0059412,445.5622,445.5622,,,2.122162279,0.021323415,347,347,2.334899489,0.123922368,347,347,,,,,,1.550589,0.0,320.613525,320.613525
48,,,,0.000468615,,,,,790.8840313999997,2.369,1.495921029,0.79,2.35e-06,0.477315521,1.977924,0.477315521,0.003157,1.6265,0.0,322.932,322.932,1.68732582,0.0,348.0,348.0,1.897,0.0,0.73,0.73,2.20680801,0.0,0.32797,0.32797,,,0.025277551,693.8775509999997,,1.506417563,0.013272582,378.0,378.0,2.380209992,0.022146794,378.0,378.0,1.984648766,0.081939892,378.0,378.0,1.4763565,0.005926839000000001,447.1634,447.1634,,,2.120398637,0.020896052,348,348,2.332141232,0.11938022,348,348,,,,,,1.550158,0.0,322.2028200000001,322.20282000000003
49,,,,0.00047022,,,,,825.0951482,2.412,1.495244589,0.8,2.48e-06,0.478903961,1.976594,0.478903961,0.003104,1.6251,0.0,324.533,324.533,1.6863933,0.0,349.0,349.0,1.896,0.0,0.74,0.74,2.20053745,0.0,0.32957,0.32957,,,0.0248,700.0,,1.50640122,0.013111701000000002,379.0,379.0,2.378009088,0.02207971,379.0,379.0,1.983509637,0.08210611400000001,379.0,379.0,1.4761513000000002,0.005912511,448.7762,448.7762,,,2.118658653,0.020483709,349,349,2.32947203,0.115004854,349,349,,,,,,1.5497299999999998,0.0,323.792114,323.792114
50,,,,,,,,,,,,,,,,,,1.6239,0.0,326.134,326.134,1.68547212,0.0,350.0,350.0,1.895,0.0,0.75,0.75,2.19442784,0.0,0.33116,0.33116,,,,,,1.506382348,0.012954263,380.0,380.0,2.375821789,0.022012629,380.0,380.0,1.982353601,0.08226805200000001,380.0,380.0,1.4759483,0.0058982190000000006,450.40063,450.40063,,,2.116940248,0.020085677,350,350,2.326886168,0.11078656,350,350,,,,,,1.549307,0.0,325.381409,325.38140899999996
51,,,,,,,,,,,,,,,,,,1.6227,0.0,327.7340000000001,327.7340000000001,1.68456195,0.0,351.0,351.0,1.895,0.0,0.76,0.76,2.18847739,0.0,0.33275,0.33275,,,,,,1.5063610159999998,0.012800171,381.0,381.0,2.373647999,0.021945565,381.0,381.0,1.98118116,0.082425715,381.0,381.0,1.4757476,0.005883961,452.03693,452.03693,,,2.115241484,0.019701286,351,351,2.324378141,0.106716348,351,351,,,,,,1.5488879999999998,0.0,326.970642,326.970642
52,,,,,,,,,,,,,,,,,,1.6214,0.0,329.335,329.335,1.68366252,0.0,352.0,352.0,1.894,0.0,0.77,0.77,2.18268445,0.0,0.33434,0.33434,,,,,,1.5063372940000002,0.012649329,382.0,382.0,2.37148762,0.021878528,382.0,382.0,1.979992801,0.082579116,382.0,382.0,1.4755491000000005,0.005869737,453.68512,453.68512,,,2.113560563,0.019329907,352,352,2.321942653,0.102785898,352,352,,,,,,1.548473,0.0,328.559845,328.559845
53,,,,,,,,,,,,,,,,,,1.6205,0.0,330.935,330.935,1.68277356,0.0,353.0,353.0,1.893,0.0,0.78,0.78,2.17704736,0.0,0.33593,0.33593,,,,,,1.506311246,0.012501646000000002,383.0,383.0,2.369340558,0.021811529,383.0,383.0,1.978789001,0.08272827,383.0,383.0,1.4753526,0.005855549,455.34537,455.34537,,,2.111895812,0.018970947,353,353,2.3195746130000003,0.098987516,353,353,,,,,,1.548062,0.0,330.149017,330.149017
54,,,,,,,,,,,,,,,,,,1.6191,0.0,332.536,332.536,1.68189482,0.0,354.0,354.0,1.893,0.0,0.79,0.79,2.17156519,0.0,0.33752,0.33752,,,,,,1.506282937,0.012357032,384.0,384.0,2.367206717,0.021744578,384.0,384.0,1.977570223,0.082873193,384.0,384.0,1.4751583,0.005841394000000001,457.01782,457.01782,,,2.110245674,0.018623845,354,354,2.317269128,0.095314087,354,354,,,,,,1.547655,0.0,331.73822,331.73822
55,,,,,,,,,,,,,,,,,,1.6173,0.0,334.136,334.136,1.68102605,0.0,355.0,355.0,1.892,0.0,0.8,0.8,2.16623741,0.0,0.33912,0.33912,,,,,,1.506252428,0.012215402,385.0,385.0,2.365086003,0.021677686,385.0,385.0,1.976336919,0.083013902,385.0,385.0,1.4749662,0.005827273000000001,458.70258,458.70258,,,2.108608705,0.018288074,355,355,2.315021503,0.091759043,355,355,,,,,,1.547252,0.0,333.327332,333.32733199999996
56,,,,,,,,,,,,,,,,,,1.6166,0.0,335.737,335.737,1.68016704,0.0,356.0,356.0,1.892,0.0,0.81,0.81,2.16106461,0.0,0.34071,0.34071,,,,,,1.506219781,0.012076673,386.0,386.0,2.362978323,0.021610862,386.0,386.0,1.97508953,0.083150415,386.0,386.0,1.4747761,0.005813186999999999,460.39984,460.39984,,,2.106983561,0.017963132,356,356,2.312827235,0.088316321,356,356,,,,,,1.546852,0.0,334.916443,334.916443
57,,,,,,,,,,,,,,,,,,1.6155,0.0,337.337,337.337,1.67931757,0.0,357.0,357.0,1.891,0.0,0.82,0.82,2.1560493,0.0,0.3423,0.3423,,,,,,1.506185052,0.011940765,387.0,387.0,2.360883583,0.021544115,387.0,387.0,1.973828485,0.083282752,387.0,387.0,1.4745882,0.005799135,462.1097,462.1097,,,2.105368995,0.01764855,357,357,2.310682007,0.084980335,357,357,,,,,,1.546457,0.0,336.505554,336.505554
58,,,,,,,,,,,,,,,,,,1.6145,0.0,338.9380000000001,338.9380000000001,1.67847746,0.0,358.0,358.0,1.891,0.0,0.83,0.83,2.15119877,0.0,0.34389000000000003,0.34389000000000003,,,,,,1.5061483,0.011807601,388.0,388.0,2.358801692,0.021477455,388.0,388.0,1.972554203,0.083410935,388.0,388.0,1.4744023000000002,0.005785116,463.83234,463.83234,,,2.10376385,0.017343879,358,358,2.308581692,0.081745948,358,358,,,,,,1.546066,0.0,338.094604,338.094604
59,,,,,,,,,,,,,,,,,,1.6137,0.0,340.538,340.538,1.6776465,0.0,359.0,359.0,1.89,0.0,0.84,0.84,2.14653759,0.0,0.34548,0.34548,,,,,,1.5061095780000002,0.011677106,389.0,389.0,2.356732557,0.02141089,389.0,389.0,1.971267091,0.083534985,389.0,389.0,1.4742185,0.005771131,465.5678,465.5678,,,2.102167053,0.017048698,359,359,2.306522345,0.07860844,359,359,,,,,,1.545679,0.0,339.683655,339.683655
60,,,,,,,,,,,,,,,,,,1.6127,0.0,342.139,342.139,1.67682452,0.0,360.0,360.0,1.89,0.0,0.85,0.85,2.14204552,0.0,0.34708,0.34708,,,,,,1.5060689390000002,0.011549207,390.0,390.0,2.354676089,0.021344428,390.0,390.0,1.969967549,0.083654927,390.0,390.0,1.4740367,0.005757181,467.31635,467.31635,,,2.100577609,0.016762607,360,360,2.304500199,0.07556349,360,360,,,,,,1.545295,0.0,341.272644,341.272644
61,,,,,,,,,,,,,,,,,,1.6117,0.0,343.73900000000015,343.73900000000015,1.67601136,0.0,361.0,361.0,1.889,0.0,0.86,0.86,2.13769101,0.0,0.34867,0.34867,,,,,,1.506026436,0.011423836,391.0,391.0,2.352632195,0.021278077000000003,391.0,391.0,1.968655964,0.083770785,391.0,391.0,1.473857,0.0057432640000000005,469.07806,469.07806,,,2.098994594,0.016485226999999998,361,361,2.302511672,0.072607144,361,361,,,,,,1.544915,0.0,342.861633,342.861633
62,,,,,,,,,,,,,,,,,,1.6107,0.0,345.339,345.339,1.67520684,0.0,362.0,362.0,1.889,0.0,0.87,0.87,2.13345877,0.0,0.35026,0.35026,,,,,,1.505982119,0.011300924,392.0,392.0,2.350600788,0.021211846,392.0,392.0,1.967332714,0.083882585,392.0,392.0,1.4736793,0.00572938,470.85312000000016,470.85312000000016,,,2.097417156,0.016216196999999998,362,362,2.300553357,0.069735801,362,362,,,,,,1.544539,0.0,344.450623,344.450623
63,,,,,,,,,,,,,,,,,,1.61,0.0,346.94,346.94,1.67441082,0.0,363.0,363.0,1.889,0.0,0.88,0.88,2.12933779,0.0,0.35185,0.35185,,,,,,1.505936037,0.011180406,393.0,393.0,2.348581778,0.021145742,393.0,393.0,1.96599817,0.083990354,393.0,393.0,1.4735036,0.00571553,472.64166,472.64166,,,2.095844505,0.015955178,363,363,2.298622024,0.066946191,363,363,,,,,,1.544167,0.0,346.0395200000001,346.03952000000004
64,,,,,,,,,,,,,,,,,,1.6092,0.0,348.54,348.54,1.67362315,0.0,364.0,364.0,1.888,0.0,0.89,0.89,2.12531947,0.0,0.35344000000000003,0.35344000000000003,,,,,,1.505888236,0.011062219,394.0,394.0,2.346575076,0.021079771,394.0,394.0,1.96465269,0.08409412,394.0,394.0,1.4733298,0.005701714,474.44385,474.44385,,,2.094275911,0.015701846000000002,364,364,2.296714625,0.064235352,364,364,,,,,,1.543798,0.0,347.628418,347.628418
65,,,,,,,,,,,,,,,,,,1.6081,0.0,350.14,350.14,1.67284369,0.0,365.0,365.0,1.888,0.0,0.9,0.9,2.12139667,0.0,0.35504,0.35504,,,,,,1.5058387640000002,0.010946302,395.0,395.0,2.344580595,0.021013941,395.0,395.0,1.963296626,0.084193912,395.0,395.0,1.473158,0.005687930999999999,476.25983,476.25983,,,2.092710699,0.015455892,365,365,2.294828285,0.061600615,365,365,,,,,,1.543433,0.0,349.2173160000001,349.21731600000004
66,,,,,,,,,,,,,,,,,,1.6077,0.0,351.74,351.74,1.67207231,0.0,366.0,366.0,1.888,0.0,0.91,0.91,2.1175633,0.0,0.35663,0.35663,,,,,,1.505787665,0.010832594,396.0,396.0,2.3425982480000003,0.020948258,396.0,396.0,1.961930321,0.08428976099999999,396.0,396.0,1.4729882,0.005674182,478.08975,478.08975,,,2.091148249,0.015217026000000003,366,366,2.292960313,0.059039583,366,366,,,,,,1.543072,0.0,350.806152,350.806152
67,,,,,,,,,,,,,,,,,,1.606,0.0,353.34,353.34,1.67130887,0.0,367.0,367.0,1.887,0.0,0.92,0.92,2.11381409,0.0,0.35822,0.35822,,,,,,1.5057349830000002,0.01072104,397.0,397.0,2.3406279480000003,0.020882728,397.0,397.0,1.960554109,0.08438169599999999,397.0,397.0,1.4728203000000002,0.005660465999999999,479.93378,479.93378,,,2.089587987,0.014984969,367,367,2.291108195,0.056550118,367,367,,,,,,1.542714,0.0,352.3949580000001,352.39495800000003
68,,,,,,,,,,,,,,,,,,1.605,0.0,354.941,354.941,1.67055326,0.0,368.0,368.0,1.887,0.0,0.93,0.93,2.11014433,0.0,0.35981,0.35981,,,,,,1.505680761,0.010611584,398.0,398.0,2.33866961,0.020817358,398.0,398.0,1.959168316,0.08446974900000001,398.0,398.0,1.4726543,0.005646782,481.79208,481.79208,,,2.0880293880000003,0.014759457,368,368,2.2892695990000003,0.054130319,368,368,,,,,,1.542359,0.0,353.983734,353.98373399999997
69,,,,,,,,,,,,,,,,,,1.6049,0.0,356.541,356.541,1.66980536,0.0,369.0,369.0,1.887,0.0,0.94,0.94,2.10654969,0.0,0.3614,0.3614,,,,,,1.505625039,0.010504171,399.0,399.0,2.336723148,0.020752153,399.0,399.0,1.95777326,0.084553954,399.0,399.0,1.4724903,0.005633132,483.6649,483.6649,,,2.086471966,0.01454024,369,369,2.2874423740000003,0.051778509,369,369,,,,,,1.542009,0.0,355.572479,355.572479
70,,,,,,,,,,,,,,,,,,1.6041,0.0,358.141,358.141,1.66906504,0.0,370.0,370.0,1.886,0.0,0.95,0.95,2.10302647,0.0,0.36299,0.36299,,,,,,1.505567858,0.010398749,400.0,400.0,2.334788478,0.020687119,400.0,400.0,1.956369252,0.084634343,400.0,400.0,1.4723282,0.005619515,485.55225,485.55225,,,2.084915279,0.014327077,370,370,2.285624555,0.049493215,370,370,,,,,,1.541661,0.0,357.161194,357.16119399999997
71,,,,,,,,,,,,,,,,,,1.6035,0.0,359.741,359.741,1.66833222,0.0,371.0,371.0,1.886,0.0,0.96,0.96,2.09957119,0.0,0.36459,0.36459,,,,,,1.505509257,0.01029527,401.0,401.0,2.332865516,0.020622261,401.0,401.0,1.954956594,0.08471095099999999,401.0,401.0,1.472168,0.005605931,487.45444,487.45444,,,2.08335892,0.014119741000000003,371,371,2.283814362,0.047273152,371,371,,,,,,1.541317,0.0,358.749908,358.749908
72,,,,,,,,,,,,,,,,,,1.6028,0.0,361.341,361.341,1.66760677,0.0,372.0,372.0,1.886,0.0,0.97,0.97,2.09618057,0.0,0.36618,0.36618,,,,,,1.505449276,0.010193682,402.0,402.0,2.3309541780000003,0.020557585,402.0,402.0,1.953535582,0.08478381199999999,402.0,402.0,1.4720095,0.005592379000000001,489.37158,489.37158,,,2.081802518,0.013918015,372,372,2.282010198,0.045117209000000005,372,372,,,,,,1.540977,0.0,360.338562,360.338562
73,,,,,,,,,,,,,,,,,,1.6021,0.0,362.941,362.941,1.66688861,0.0,373.0,373.0,1.885,0.0,0.98,0.98,2.09285183,0.0,0.36777,0.36777,,,,,,1.50538795,0.01009394,403.0,403.0,2.329054382,0.020493094,403.0,403.0,1.952106505,0.08485296199999999,403.0,403.0,1.471853,0.005578861,491.3038,491.3038,,,2.080245735,0.013721692,373,373,2.280210655,0.043024426,373,373,,,,,,1.54064,0.0,361.927185,361.927185
74,,,,,,,,,,,,,,,,,,1.6013,0.0,364.541,364.541,1.66617763,0.0,374.0,374.0,1.885,0.0,0.99,0.99,2.08958211,0.0,0.36936,0.36936,,,,,,1.505325316,0.009995997,404.0,404.0,2.327166046,0.020428795,404.0,404.0,1.950669644,0.084918437,404.0,404.0,1.4716983,0.005565375,493.25146,493.25146,,,2.078688263,0.013530573,374,374,2.278414511,0.040993984,374,374,,,,,,1.540306,0.0,363.515778,363.51577799999995
75,,,,,,,,,,,,,,,,,,1.6005,0.0,366.141,366.141,1.66547374,0.0,375.0,375.0,1.885,0.0,1.0,1.0,2.08636899,0.0,0.37095,0.37095,,,,,,1.50526141,0.009899809,405.0,405.0,2.325289087,0.02036469,405.0,405.0,1.949225275,0.08498027300000001,405.0,405.0,1.4715453,0.005551922,495.2145,495.2145,,,2.077129824,0.01334447,375,375,2.276620729,0.03902518,375,375,,,,,,1.539975,0.0,365.10434,365.10434
